Repository: Lucywang94/TE-method-2024

# TE-method-2024

Data and code for the temperature excavation method for battery thermal runaway prediction

File: 2-model test/Data/ARC_NCM811_60.txt (part 1 of 3)
Time,Temperature,dT_dt
0,131,0.00107083578733201
108,131.1,0.00109799615701345
249.300000000003,131.2,0.0011368804001819
446.599999999999,131.3,0.00123334977799704
564.200000000004,131.4,0.00127567291746397
672.200000000004,131.5,0.0013022528975127
763.300000000003,131.6,0.0013290802764487
847.5,131.7,0.00133958472873409
939.099999999999,131.8,0.00140874832711136
1012.8,131.9,0.0014262283391571
1106.3,132,0.00141342756183746
1198.9,132.1,0.00149734221756383
1265,132.2,0.00149566257852228
1347.3,132.3,0.00151308821304283
1429.1,132.4,0.00155219247186651
1506.8,132.5,0.00152741713762028
1565.4,132.6,0.00152625152625152
1645.5,132.7,0.00153327200245323
1715.9,132.8,0.00153657037492317
1774.6,132.9,0.00155908949173682
1867.7,133,0.00158227848101266
1929.5,133.1,0.0015728216420258
2008.5,133.2,0.00160346348111921
2068.2,133.3,0.0016061676839062
2132,133.4,0.00163398692810458
2208,133.5,0.00166347833319471
2268.1,133.6,0.00164649707746768
2340.5,133.7,0.00170372263395519
2358.8,133.8,0.00167982529816899
2415.1,133.9,0.00170343241631887
2521.3,134,0.00175886025855246
2534.6,134.1,0.00173115208171037
2602.2,134.2,0.0017563888644946
2669.1,134.3,0.00178842886524188
2717.6,134.4,0.00177399325882561
2816.2,134.5,0.00185960018596002
2875.8,134.6,0.00186532363365044
2949.9,134.7,0.00188554728009805
3017.5,134.8,0.00191699415316783
3057.4,134.9,0.00191149765841536
3131.7,135,0.00196116885663856
3201.1,135.1,0.00199780241734091
3255.8,135.2,0.00201470736375542
3313.4,135.3,0.00202061022428773
3356,135.4,0.001999800019998
3410.3,135.5,0.00202490634808141
3482.8,135.6,0.00209599664640537
3514.4,135.7,0.00200883889112094
3549.4,135.8,0.00201857085183689
3589.2,135.9,0.00199560965875075
3658.4,136,0.00204519889559259
3689.9,136.1,0.00201045436268596
3740.9,136.2,0.00201877460381549
3787.4,136.3,0.00204352712782263
3845,136.4,0.00207900207900208
3891.7,136.5,0.00208920923430482
3948,136.6,0.00212066588908918
4010.6,136.7,0.00218173884586014
4060.8,136.8,0.00217273221075502
4103.7,136.9,0.00220628792057364
4151.5,137,0.00219514872132587
4202.2,137.1,0.00222568439795237
4248.5,137.2,0.00224416517055654
4303.2,137.3,0.00228258388495778
4356.1,137.4,0.0023416461772626
4398,137.5,0.00236322816967977
4437,137.6,0.00237755587256299
4510,137.7,0.0024878716258241
4540.2,137.8,0.00247218788627936
4591.4,137.9,0.00251794032481429
4636.3,138,0.00255102040816327
4684.7,138.1,0.0025900025900026
4731.6,138.2,0.00263817438332672
4766.1,138.3,0.00264270613107821
4807,138.4,0.00267773463649752
4849,138.5,0.00272108843537415
4891.1,138.6,0.00278009452321378
4927.3,138.7,0.00283005518607614
4981.3,138.8,0.00294334069168506
5010.2,138.9,0.00287232514720668
5062.6,139,0.00295770482105884
5100.8,139.1,0.00291757840991977
5139.7,139.2,0.00301659125188537
5179.4,139.3,0.00308213900446909
5210.2,139.4,0.00308832612723904
5244.3,139.5,0.00312061163988141
5278.2,139.6,0.0031075201988813
5313.9,139.7,0.00313823944766984
5349.2,139.8,0.00316055625790141
5385.7,139.9,0.00321233536781241
5420.3,140,0.00323886639676113
5456.9,140.1,0.00325732899022801
5489.7,140.2,0.00331729971802956
5522.9,140.3,0.00329869701467919
5553.9,140.4,0.00329815303430078
5584,140.5,0.00330797221303342
5610.5,140.6,0.00331400165700083
5634,140.7,0.00330360092500825
5660.8,140.8,0.00329869701467923
5706.5,140.9,0.00338753387533874
5738.8,141,0.00348250043531258
5786.3,141.1,0.00369208048735464
5802.7,141.2,0.00362844702467346
5828.3,141.3,0.00367309458218549
5857.8,141.4,0.00368391969055074
5885.2,141.5,0.00367647058823529
5921.8,141.6,0.00374251497005987
5951.2,141.7,0.00374953130858647
5982,141.8,0.0037893141341417
6008.3,141.9,0.00381097560975613
6037.8,142,0.00382921692513884
6070.9,142.1,0.00388651379712399
6092.6,142.2,0.00387146728610139
6129.2,142.3,0.00396432111000991
6160.3,142.4,0.00403795679386234
6188.6,142.5,0.0040559724193875
6214,142.6,0.0040666937779585
6239.4,142.7,0.00412031314379892
6267.1,142.8,0.00429368827823097
6296.9,142.9,0.00437636761487965
6313.1,143,0.00429461026411849
6328,143.1,0.00422029964127452
6353.9,143.2,0.00427350427350427
6372.8,143.3,0.00424088210347754
6400.7,143.4,0.00427990584207151
6429.2,143.5,0.0043365134431917
6456.2,143.6,0.00437349661054017
6484.6,143.7,0.00431778929188252
6509.8,143.8,0.00437924239106637
6533.1,143.9,0.00440334654337292
6560.1,144,0.00447227191413234
6585.5,144.1,0.00451059990978799
6609.2,144.2,0.00456516776991556
6633.7,144.3,0.0046189376443418
6655.6,144.4,0.00462534690101756
6681.7,144.5,0.00472701489009692
6705.8,144.6,0.00477099236641225
6724.8,144.7,0.00477213075638274
6732.9,144.8,0.00465441005352575
6753.9,144.9,0.00465549348230914
6778.8,145,0.00471142520612485
6801.9,145.1,0.00475850582916961
6821.9,145.2,0.004778972520908
6844.4,145.3,0.00478240076518416
6868,145.4,0.00487092060399417
6890.4,145.5,0.0048863913999511
6913.5,145.6,0.00496647628507569
6947.8,145.7,0.00517330574236939
6966.5,145.8,0.00518268981601449
6987.3,145.9,0.00524796641301498
7007.3,146,0.00527704485488127
7028.9,146.1,0.00532339632685658
7047.3,146.2,0.0053504547886571
7066.7,146.3,0.00538068334678508
7088,146.4,0.00546597430992072
7104.8,146.5,0.0054318305268876
7125,146.6,0.00548998078506721
7143.9,146.7,0.00554938956714759
7162.6,146.8,0.00555401277422929
7183.5,146.9,0.00566091140673644
7203.3,147,0.00572737686139753
7222.2,147.1,0.00573394495412851
7240.4,147.2,0.00584453535943897
7262.6,147.3,0.00592592592592593
7278.6,147.4,0.00587716720540694
7299.7,147.5,0.00596125186289121
7316.2,147.6,0.00597014925373134
7334.4,147.7,0.00600781015319913
7352.4,147.8,0.00601503759398496
7368.4,147.9,0.00601322910402889
7386.3,148,0.00604047115675025
7404.6,148.1,0.00612745098039213
7421.1,148.2,0.00613308800981283
7438.4,148.3,0.0062131096613855
7453.9,148.4,0.00619003404518728
7473,148.5,0.0063391442155309
7489.3,148.6,0.00630517023959653
7504.3,148.7,0.0063391442155309
7522.7,148.8,0.0064020486555699
7536.8,148.9,0.00646830530401041
7552.5,149,0.00638773554774835
7571,149.1,0.00650618087182821
7582.6,149.2,0.00645577792123945
7600.1,149.3,0.006508298080052
7618.9,149.4,0.00660938532716461
7635.2,149.5,0.00668002672010701
7651.2,149.6,0.00673854447439363
7667.3,149.7,0.00677277345072817
7684.9,149.8,0.00687757909215949
7701,149.9,0.00688231245698558
7717.4,150,0.00696136442742771
7731,150.1,0.0067001675041876
7747.2,150.2,0.00676589986468204
7760.3,150.3,0.00681663258350372
7777,150.4,0.00685635927322581
7788.5,150.5,0.0068259385665529
7806.5,150.6,0.00690131124913727
7819.8,150.7,0.00691085003455422
7835.1,150.8,0.00701016473887129
7846,150.9,0.00690369347600956
7865.6,151,0.00707463742483187
7878.4,151.1,0.00709723207948893
7892.4,151.2,0.00711743772241993
7907.4,151.3,0.00722543352601149
7921.5,151.4,0.00730193501277835
7934.6,151.5,0.007267441860465
7948,151.6,0.00730727073438059
7962.6,151.7,0.00740740740740741
7975.7,151.8,0.00739371534195933
7991.6,151.9,0.00747943156320116
8004.7,152,0.00749344323716764
8029.5,152.1,0.00784929356357919
8042.8,152.2,0.00785237534354151
8053.7,152.3,0.00785854616895874
8068.7,152.4,0.00793965859468061
8081.5,152.5,0.00794281175536131
8096.3,152.6,0.008
8109.2,152.7,0.008
8120.4,152.8,0.00800640512409919
8135.7,152.9,0.00809716599190283
8148.3,153,0.00814663951120163
8160.2,153.1,0.00819000819000829
8173.4,153.2,0.00821692686935081
8184.2,153.3,0.00820681165367265
8195.4,153.4,0.00811688311688307
8209.8,153.5,0.0082815734989648
8221.7,153.6,0.00824402308326468
8232.6,153.7,0.00823384108686697
8246.2,153.8,0.00831255195344976
8259,153.9,0.00839278220730162
8271.6,154,0.00843525938422586
8284.3,154.1,0.00850340136054432
8297.5,154.2,0.00820008200081996
8308.2,154.3,0.00826104915324251
8320.6,154.4,0.0083298625572676
8333.3,154.5,0.00835421888053462
8346.3,154.6,0.00852151682999584
8359.2,154.7,0.00858000858000863
8370.2,154.8,0.00853242320819134
8382.7,154.9,0.00868809730668994
8393.8,155,0.00859845227858991
8404.4,155.1,0.00863185153215376
8416.8,155.2,0.00871080139372828
8427.9,155.3,0.00871080139372828
8441.8,155.4,0.00879120879120879
8451.3,155.5,0.00876040297853718
8464.3,155.6,0.00884564352056618
8475.5,155.7,0.00887705281846416
8486.8,155.8,0.00894454382826482
8497.3,155.9,0.0089847259658581
8508.7,156,0.0090130689499777
8519.5,156.1,0.0090702947845805
8541.4,156.2,0.00956937799043062
8550.3,156.3,0.00956022944550683
8560.7,156.4,0.00954653937947494
8572.7,156.5,0.00965717044905849
8581,156.6,0.00956022944550649
8592.3,156.7,0.00969461948618537
8604.6,156.8,0.00984736582964029
8612.9,156.9,0.009784735812133
8626.4,157,0.00997008973080765
8636.1,157.1,0.00995520159283218
8646.4,157.2,0.0100654252642176
8657.5,157.3,0.0102406554019456
8669.3,157.4,0.0102354145342886
8679.6,157.5,0.0104058272632672
8690.4,157.6,0.0103359173126615
8700.8,157.7,0.0104058272632676
8710.4,157.8,0.0107469102632994
8719.9,157.9,0.0107642626480084
8730.6,158,0.0108577633007598
8740,158.1,0.0108166576527852
8750.4,158.2,0.011031439602868
8759.5,158.3,0.010940919037199
8770.2,158.4,0.0110987791342954
8779.8,158.5,0.0111234705228034
8790.2,158.6,0.0111172873818792
8798.6,158.7,0.0110558319513543
8807.7,158.8,0.011142061281337
8817.3,158.9,0.0110741971207088
8827,159,0.0111544896820969
8837,159.1,0.0112739571589627
8845.1,159.2,0.0112044817927171
8852.8,159.3,0.0111669458403128
8864.7,159.4,0.0113895216400912
8871.8,159.5,0.0113058224985867
8883.9,159.6,0.0114744693057944
8893,159.7,0.0115008625646923
8896.5,159.8,0.0112044817927171
8905.7,159.9,0.0112739571589632
8914.8,160,0.0112485939257596
8924.9,160.1,0.0113378684807255
8931.7,160.2,0.0112170499158724
8942.3,160.3,0.0114285714285714
8950.4,160.4,0.0114025085518813
8959.6,160.5,0.0114678899082568
8970.1,160.6,0.0115673799884325
8979.5,160.7,0.0117439812096299
8987.2,160.8,0.0117027501462848
8997.9,160.9,0.0118343195266272
9006.3,161,0.0118976799524094
9014.4,161.1,0.0118623962040333
9023.6,161.2,0.0118976799524089
9031.9,161.3,0.0120336943441639
9040.3,161.4,0.0119118522930315
9048.7,161.5,0.0119688809096351
9058.2,161.6,0.0121432908318156
9066.9,161.7,0.0121212121212121
9075,161.8,0.0121506682867559
9083.1,161.9,0.0122025625381329
9092.6,162,0.0123152709359605
9101.3,162.1,0.0123456790123457
9110,162.2,0.0123992560446371
9117.3,162.3,0.012437810945274
9125.8,162.4,0.0124533001245331
9134,162.5,0.0124223602484472
9143,162.6,0.0125234815278644
9149.8,162.7,0.0124223602484472
9158.1,162.8,0.0124455507156188
9166.9,162.9,0.012210012210012
9174.4,163,0.0122624156958922
9183,163.1,0.0123685837971549
9191.7,163.2,0.012523481527865
9198.1,163.3,0.0123992560446371
9208.2,163.4,0.012570710245129
9215.8,163.5,0.0125470514429108
9222.9,163.6,0.0125865324103208
9231.9,163.7,0.0127064803049554
9239.6,163.8,0.0126823081800884
9247,163.9,0.0128205128205128
9255,164,0.0126984126984127
9263.3,164.1,0.012771392081737
9271.3,164.2,0.0129198966408272
9278.1,164.3,0.0128040973111392
9286.4,164.4,0.0129032258064516
9295,164.5,0.0131839156229396
9302.7,164.6,0.0132187706543295
9310.8,164.7,0.0132538104705101
9318.8,164.8,0.0133511348464623
9330.7,164.9,0.013840830449827
9337.5,165,0.0137741046831952
9344.7,165.1,0.0137551581843197
9351.4,165.2,0.0138217000691088
9359.4,165.3,0.0139567341242147
9367.3,165.4,0.0140745953553837
9375.2,165.5,0.0140845070422535
9381.8,165.6,0.0140350877192982
9389.3,165.7,0.0140646976090017
9397.3,165.8,0.0142348754448399
9403,165.9,0.0142247510668565
9412.5,166,0.0143781452192669
9419.9,166.1,0.0144300144300146
9426.1,166.2,0.0144717800289431
9434.3,166.3,0.0146092037983928
9441.4,166.4,0.0148257968865825
9446.7,166.5,0.0147275405007369
9454,166.6,0.0147492625368733
9461.7,166.7,0.0149476831091186
9468.6,166.8,0.0150829562594262
9475.2,166.9,0.0151285930408475
9482.7,167,0.0152091254752852
9490.1,167.1,0.0153139356814695
9496.1,167.2,0.0153022188217286
9502.7,167.3,0.0153491941673067
9509.4,167.4,0.0153491941673059
9517.2,167.5,0.015625
9524.3,167.6,0.015760441292356
9531.5,167.7,0.0157728706624602
9537.8,167.8,0.015748031496063
9543.6,167.9,0.0158604282315615
9551.6,168,0.0161160354552772
9558.5,168.1,0.0161681487469679
9564.3,168.2,0.0162337662337666
9571.2,168.3,0.0163666121112934
9576.3,168.4,0.0162999185004079
9582.5,168.5,0.0165700082850035
9589.6,168.6,0.0167504187604688
9595.5,168.7,0.0167504187604688
9601.2,168.8,0.0166112956810639
9607.4,168.9,0.0167084377610697
9614.2,169,0.0168491996630164
9620.7,169.1,0.0169635284139109
9626.8,169.2,0.0169779286927001
9633,169.3,0.0171821305841922
9639.7,169.4,0.0172860847018155
9645.2,169.5,0.0172711571675309
9651.2,169.6,0.0174672489082969
9658.3,169.7,0.0176056338028171
9664.8,169.8,0.0178094390026721
9669.7,169.9,0.0177935943060507
9675.7,170,0.0177619893428066
9682.2,170.1,0.0180831826401449
9687.5,170.2,0.0179051029543413
9693.4,170.3,0.0179533213644522
9699,170.4,0.0179694519317156
9703.2,170.5,0.0178571428571429
9709,170.6,0.0178731009830203
9714.9,170.7,0.018050541516245
9721.6,170.8,0.0183318056828588
9727.1,170.9,0.0183654729109272
9732.9,171,0.0188857412653444
9738.6,171.1,0.0188501413760593
9744.6,171.2,0.0192122958693553
9749.4,171.3,0.0189035916824191
9755.4,171.4,0.019011406844107
9761,171.5,0.0192122958693567
9765.7,171.6,0.019047619047619
9771.9,171.7,0.0194363459669579
9777.1,171.8,0.0194363459669579
9782.1,171.9,0.0195312499999997
9788.3,172,0.0196463654223977
9792.8,172.1,0.0195503421309881
9799.2,172.2,0.0198216055500507
9804.8,172.3,0.0200400801603215
9810.3,172.4,0.0203252032520322
9815.2,172.5,0.0200400801603215
9820.9,172.6,0.0204498977505106
9825.7,172.7,0.0202839756592295
9830.7,172.8,0.0204081632653061
9836,172.9,0.0204498977505106
9838.8,173,0.0202020202020202
9844.7,173.1,0.0205128205128205
9848.7,173.2,0.020181634712412
9855.2,173.3,0.0205973223480951
9860.6,173.4,0.0206611570247928
9865.1,173.5,0.0207253886010363
9870.7,173.6,0.0208986415882974
9874.8,173.7,0.0210304942166144
9880,173.8,0.0211640211640212
9884.5,173.9,0.0210304942166144
9890.1,174,0.0211640211640212
9895.1,174.1,0.0213219616204684
9900.1,174.2,0.02136752136752
9904.6,174.3,0.02136752136752
9908.7,174.4,0.0213675213675217
9915,174.5,0.0217627856365611
9918.7,174.6,0.0215982721382293
9924.3,174.7,0.0218818380743979
9928.7,174.8,0.0218102508178851
9933.8,174.9,0.021978021978022
9937.8,175,0.0217864923747287
9942.2,175.1,0.0218818380743996
9947.8,175.2,0.022172949002218
9952.3,175.3,0.0221238938053094
9957.4,175.4,0.0224466891133561
9961.6,175.5,0.0224971878515182
9966.4,175.6,0.022675736961452
9969.9,175.7,0.0222965440356752
9974.5,175.8,0.0225479143179245
9979.6,175.9,0.0227014755959122
9984.6,176,0.0229095074455892
9988.9,176.1,0.0229621125143517
9993.7,176.2,0.0232018561484927
9998.2,176.3,0.0232018561484927
10002.3,176.4,0.0232558139534884
10006.9,176.5,0.0231749710312854
10011.3,176.6,0.0234741784037567
10015.7,176.7,0.023612750885479
10020.4,176.8,0.0235571260306239
10024.8,176.9,0.0238095238095238
10029.6,177,0.0240963855421687
10033.6,177.1,0.0239234449760749
10038,177.2,0.0240096038415358
10042.7,177.3,0.0243309002433099
10046.5,177.4,0.0241837968561051
10050.5,177.5,0.0243605359317909
10054.6,177.6,0.0241545893719798
10059.6,177.7,0.024660912453759
10063.2,177.8,0.0244200244200262
10067.7,177.9,0.024390243902439
10071.9,178,0.0246913580246914
10076,178.1,0.0246305418719199
10079.9,178.2,0.0246913580246914
10084.4,178.3,0.0247831474597283
10088.3,178.4,0.0246609124537612
10093.2,178.5,0.0253164556962025
10096.5,178.6,0.0251889168765738
10100.4,178.7,0.0252844500632116
10105.3,178.8,0.0254777070063694
10108.8,178.9,0.0255102040816322
10112.6,179,0.0255754475703311
10117.2,179.1,0.0257731958762891
10121.3,179.2,0.0259067357512963
10124.9,179.3,0.0258732212160404
10129.2,179.4,0.0261780104712062
10132.6,179.5,0.0262467191601035
10137.4,179.6,0.0264200792602388
10140.7,179.7,0.0264900662251656
10145.1,179.8,0.0268096514745287
10149.7,179.9,0.0272108843537415
10152.9,180,0.0269905533063433
10157.2,180.1,0.0271739130434788
10160.9,180.2,0.0274348422496565
10165.1,180.3,0.0277008310249291
10169.4,180.4,0.0277392510402225
10172.2,180.5,0.027662517289075
10175.9,180.6,0.027972027972028
10179.5,180.7,0.0276243093922646
10183.8,180.8,0.0280112044817921
10187.2,180.9,0.0278164116828952
10190.8,181,0.0281293952180034
10194.8,181.1,0.0282485875706232
10198.5,181.2,0.0284900284900267
10202.2,181.3,0.0284900284900297
10205.6,181.4,0.0285306704707537
10208.8,181.5,0.0285714285714286
10213.1,181.6,0.0290275761973869
10216.2,181.7,0.0290697674418623
10219.7,181.8,0.02902757619739
10223.2,181.9,0.0291545189504379
10227,182,0.0295420974889198
10230.8,182.1,0.0297176820208043
10233.8,182.2,0.0294985250737482
10237.3,182.3,0.0298953662182355
10241.5,182.4,0.0303951367781142
10244.5,182.5,0.0300300300300307
10247.4,182.6,0.0300751879699248
10251.9,182.7,0.0304878048780495
10255.2,182.8,0.0304878048780495
10259.1,182.9,0.0311041990668726
10261.9,183,0.0309119010819179
10265.6,183.1,0.03125
10268.7,183.2,0.0312012480499227
10272.4,183.3,0.0315457413249204
10275.7,183.4,0.0316455696202546
10278.8,183.5,0.0316957210776552
10282,183.6,0.031496062992126
10285,183.7,0.0314465408805039
10288.6,183.8,0.0318979266347665
10291.8,183.9,0.0315955766192755
10294.7,184,0.0317460317460317
10298.1,184.1,0.0318979266347665
10301.6,184.2,0.0325732899022794
10304.2,184.3,0.0322061191626417
10307.3,184.4,0.0323101777059766
10311.1,184.5,0.0331125827814562
10313.9,184.6,0.0328947368421037
10317.5,184.7,0.0331125827814562
10320.8,184.8,0.0333333333333333
10323.4,184.9,0.0333889816360593
10326.6,185,0.0336700336700328
10329.6,185.1,0.0332778702163029
10332.8,185.2,0.0338409475465321
10335.8,185.3,0.0336700336700328
10338.9,185.4,0.0337268128161872
10341.9,185.5,0.0340715502555383
10345.5,185.6,0.0344234079173847
10348.6,185.7,0.0347222222222187
10351.3,185.8,0.0346020761245701
10355.1,185.9,0.035211267605632
10357.7,186,0.0351493848857681
10360.8,186.1,0.0357142857142857
10363,186.2,0.0350877192982456
10366.3,186.3,0.0355239786856155
10369.2,186.4,0.0354609929078051
10371.5,186.5,0.0353982300884956
10374.7,186.6,0.0355239786856155
10377.9,186.7,0.0356506238859189
10380.8,186.8,0.0362318840579729
10383.3,186.9,0.0359712230215837
10386,187,0.035906642728902
10389.7,187.1,0.0364298724954501
10391.9,187.2,0.0363636363636364
10395.2,187.3,0.0369685767097977
10398.2,187.4,0.0373831775700935
10400.6,187.5,0.036697247706422
10403.6,187.6,0.037037037037037
10406.2,187.7,0.0373134328358219
10409.1,187.8,0.0375234521575964
10411.9,187.9,0.0375939849624081
10414.6,188,0.0376647834274912
10416.8,188.1,0.0376647834274963
10420,188.2,0.038022813688214
10422.6,188.3,0.0379506641366192
10425.6,188.4,0.0378787878787858
10428,188.5,0.0384615384615385
10431,188.6,0.0388349514563107
10434,188.7,0.0388349514563107
10436,188.8,0.0389105058365748
10438.9,188.9,0.0391389432485334
10441.7,189,0.0389105058365803
10444.6,189.1,0.0398406374501957
10446.9,189.2,0.0392927308447926
10449.3,189.3,0.0396039603960396
10451.7,189.4,0.0396825396825443
10455.1,189.5,0.0403225806451566
10457.6,189.6,0.0407331975560033
10459.8,189.7,0.0404040404040404
10462.4,189.8,0.0408997955010213
10465.1,189.9,0.0410677618069778
10467.7,190,0.0412371134020619
10469.9,190.1,0.0414078674948215
10472.6,190.2,0.0414937759336062
10475.3,190.3,0.0419287211740067
10478.4,190.4,0.0428265524625294
10480,190.5,0.042283298097249
10482.5,190.6,0.0421940928270029
10485.5,190.7,0.0432900432900392
10487.4,190.8,0.042462845010617
10490,190.9,0.0431965442764552
10493.1,191,0.043956043956044
10494.8,191.1,0.0434782608695652
10497.8,191.2,0.044345898004436
10499.8,191.3,0.0444444444444444
10502.1,191.4,0.0440528634361219
10504.7,191.5,0.0446428571428615
10506.7,191.6,0.0446428571428615
10509.3,191.7,0.0452488687782835
10511.3,191.8,0.0457665903890191
10513.8,191.9,0.0458715596330291
10516.2,192,0.0460829493087619
10518.2,192.1,0.0460829493087619
10520.8,192.2,0.0468384074941484
10523,192.3,0.0473933649289051
10525.1,192.4,0.0471698113207531
10527.3,192.5,0.047732696897373
10529.9,192.6,0.0487804878048781
10531.7,192.7,0.0481927710843374
10534.5,192.8,0.0490196078431338
10536.3,192.9,0.0485436893203918
10538.6,193,0.0492610837438353
10540.8,193.1,0.0490196078431425
10542.9,193.2,0.0493827160493827
10544.8,193.3,0.0491400491400527
10547.5,193.4,0.0496277915632719
10549.5,193.5,0.0505050505050524
10551.5,193.6,0.0510204081632596
10553.5,193.7,0.0502512562814034
10555,193.8,0.0497512437810891
10557.4,193.9,0.0506329113924051
10559.6,194,0.0508905852417265
10561.6,194.1,0.0508905852417265
10563.5,194.2,0.0508905852417265
10565.2,194.3,0.0506329113924051
10567.5,194.4,0.0512820512820513
10569.2,194.5,0.0514138817480797
10570.9,194.6,0.0512820512820513
10573.2,194.7,0.0520833333333412
10575.3,194.8,0.052910052910059
10577.5,194.9,0.0536193029490575
10579.2,195,0.0533333333333333
10581.6,195.1,0.0543478260869522
10583.4,195.2,0.0543478260869522
10585.5,195.3,0.054495912806533
10587.8,195.4,0.055710306406683
10589.1,195.5,0.055096418732778
10590.7,195.6,0.0552486187845348
10593.3,195.7,0.0564971751412406
10595.2,195.8,0.0573065902578892
10596.9,195.9,0.055710306406683
10598.9,196,0.0563380281690141
10600.9,196.1,0.05602240896359
10602.8,196.2,0.0568181818181865
10604.7,196.3,0.0569800569800593
10606.5,196.4,0.0571428571428571
10608.1,196.5,0.0560224089635786
10609.9,196.6,0.0573065902578773
10611.6,196.7,0.0574712643678113
10613.1,196.8,0.0564971751412406
10614.8,196.9,0.0563380281690141
10616.7,197,0.0563380281690141
10618.4,197.1,0.05602240896359
10620.2,197.2,0.0558659217877163
10622.2,197.3,0.0563380281690141
10623.7,197.4,0.0554016620498637
10625.4,197.5,0.0555555555555556
10626.9,197.6,0.0549450549450528
10628.7,197.7,0.055096418732789
10630.1,197.8,0.054495912806533
10632.8,197.9,0.0564971751412406
10634.4,198,0.0563380281690141
10636.6,198.1,0.0578034682080828
10638,198.2,0.0574712643678113
10639.8,198.3,0.0581395348837185
10641.5,198.4,0.0583090379008697
10643.8,198.5,0.0600600600600679
10644.8,198.6,0.0591715976331437
10646.4,198.7,0.0595238095238121
10648.5,198.8,0.0602409638554138
10650.3,198.9,0.0613496932515365
10652.2,199,0.0625
10654.1,199.1,0.0626959247648874
10656,199.2,0.0641025641025551
10657.7,199.3,0.0649350649350741
10659.8,199.4,0.0664451827242557
10661.4,199.5,0.067114093959725
10663.3,199.6,0.0684931506849383
10665,199.7,0.0680272108843504
10666.8,199.8,0.0699300699300735
10668.2,199.9,0.0692041522491489
10669.9,200,0.0701754385964912
10671.2,200.1,0.0696864111498328
10672.8,200.2,0.070422535211264
10674.2,200.3,0.0701754385964912
10675.8,200.4,0.070422535211264
10677.1,200.5,0.0696864111498152
10678.6,200.6,0.0701754385964912
10680,200.7,0.0699300699300735
10681.7,200.8,0.071174377224203
10682.9,200.9,0.0694444444444374
10684.2,201,0.0689655172413793
10686,201.1,0.0689655172413793
10687.2,201.2,0.0684931506849383
10688.5,201.3,0.0677966101694915
10689.9,201.4,0.067114093959725
10691.2,201.5,0.0666666666666667
10692.5,201.6,0.0664451827242557
10694.4,201.7,0.0668896321070202
10695.4,201.8,0.0653594771241861
10697.1,201.9,0.067114093959725
10698.4,202,0.0662251655629203
10699.9,202.1,0.0653594771241861
10701.2,202.2,0.0653594771241861
10702.7,202.3,0.0651465798045664
10704.2,202.4,0.0655737704918033
10705.8,202.5,0.0662251655629203
10707.1,202.6,0.0657894736842074
10708.6,202.7,0.0660066006600597
10709.8,202.8,0.0662251655629203
10711.7,202.9,0.0673400673400739
10713.2,203,0.0682593856655392
10715,203.1,0.0692041522491315
10716.4,203.2,0.0699300699300735
10718,203.3,0.070422535211264
10719.7,203.4,0.0714285714285714
10721.2,203.5,0.0727272727272727
10722.6,203.6,0.0727272727272727
10724.3,203.7,0.0743494423791781
10726,203.8,0.0769230769230769
10726.9,203.9,0.0754716981132075
10728.6,204,0.0769230769230769
10730.5,204.1,0.08
10731.8,204.2,0.079681274900403
10733.4,204.3,0.0809716599190379
10734.7,204.4,0.0813008130081349
10736,204.5,0.0819672131147492
10737.5,204.6,0.0833333333333333
10738.9,204.7,0.0847457627118696
10740,204.8,0.0840336134453679
10741.4,204.9,0.0854700854700802
10742.5,205,0.0854700854700802
10743.9,205.1,0.086206896551735
10745,205.2,0.0854700854700802
10746.4,205.3,0.086580086580092
10747.7,205.4,0.0869565217391304
10748.7,205.5,0.086206896551735
10750.1,205.6,0.0881057268722298
10751.2,205.7,0.0873362445415069
10752,205.8,0.086580086580092
10753.4,205.9,0.0873362445414792
10754.6,206,0.0873362445414792
10755.5,206.1,0.0833333333333333
10756.9,206.2,0.0847457627118696
10758.1,206.3,0.0847457627118435
10759.3,206.4,0.0843881856540188
10760.4,206.5,0.0833333333333333
10761.5,206.6,0.0829875518672249
10762.5,206.7,0.0826446280991587
10763.8,206.8,0.0836820083681957
10764.8,206.9,0.0826446280991835
10765.9,207,0.0813008130081349
10767.1,207.1,0.0816326530612245
10768.4,207.2,0.0823045267489613
10769.5,207.3,0.0813008130081349
10770.7,207.4,0.0819672131147736
10771.9,207.5,0.0819672131147492
10772.8,207.6,0.0819672131147492
10774.1,207.7,0.0813008130081108
10775.1,207.8,0.0806451612903131
10776.3,207.9,0.0809716599190379
10777.5,208,0.0813008130081349
10779.5,208.1,0.0840336134453679
10780.5,208.2,0.0833333333333333
10781.7,208.3,0.0840336134453936
10783,208.4,0.0847457627118696
10784.4,208.5,0.0858369098712339
10785.6,208.6,0.0858369098712339
10786.7,208.7,0.0873362445415069
10787.7,208.8,0.0858369098712607
10789,208.9,0.0873362445414792
10790.5,209,0.0892857142857085
10791.6,209.1,0.0904977375565373
10792.7,209.2,0.0900900900901019
10794.1,209.3,0.0917431192660428
10795.1,209.4,0.092165898617493
10796.3,209.5,0.0938967136150427
10797.2,209.6,0.0934579439252591
10798.7,209.7,0.0956937799043329
10799.9,209.8,0.0970873786407836
10801,209.9,0.0985221674876706
10802.1,210,0.0995024875621602
10803.3,210.1,0.1
10804.5,210.2,0.102564102564103
10805.5,210.3,0.102564102564103
10806.6,210.4,0.104166666666643
10807.7,210.5,0.104166666666682
10808.9,210.6,0.106382978723388
10809.6,210.7,0.106951871657729
10811,210.8,0.109890109890084
10811.9,210.9,0.108695652173904
10812.9,211,0.109890109890127
10813.7,211.1,0.108108108108108
10814.9,211.2,0.11173184357541
10815.9,211.3,0.112359550561779
10816.8,211.4,0.112994350282504
10817.6,211.5,0.11173184357541
10818.6,211.6,0.112994350282458
10819.6,211.7,0.114285714285714
10820.5,211.8,0.114285714285714
10821.3,211.9,0.114285714285714
10822.2,212,0.114285714285714
10823.3,212.1,0.115606936416214
10824,212.2,0.114285714285714
10825,212.3,0.116279069767412
10825.8,212.4,0.115606936416214
10826.9,212.5,0.116959064327495
10827.7,212.6,0.115606936416214
10828.3,212.7,0.112994350282504
10829.2,212.8,0.112994350282504
10830.3,212.9,0.114942528735623
10831.1,213,0.114942528735623
10832.2,213.1,0.115606936416214
10832.8,213.2,0.113636363636373
10833.7,213.3,0.114285714285714
10834.5,213.4,0.114285714285714
10835.5,213.5,0.114285714285714
10836.3,213.6,0.114285714285714
10837.1,213.7,0.113636363636326
10838,213.8,0.114285714285714
10838.8,213.9,0.113636363636373
10839.7,214,0.113636363636373
10840.6,214.1,0.112994350282458
10841.5,214.2,0.113636363636373
10842.2,214.3,0.112359550561825
10843.1,214.4,0.11173184357541
10844,214.5,0.11173184357541
10845,214.6,0.113636363636373
10846,214.7,0.114285714285714
10846.9,214.8,0.113636363636373
10847.7,214.9,0.114285714285714
10848.5,215,0.112994350282458
10849.5,215.1,0.115606936416166
10850.4,215.2,0.114942528735623
10851.2,215.3,0.116279069767462
10852,215.4,0.113636363636373
10853,215.5,0.113636363636373
10853.8,215.6,0.114285714285714
10854.7,215.7,0.113636363636373
10855.5,215.8,0.113636363636373
10856.4,215.9,0.113636363636373
10857.3,216,0.116279069767462
10858.3,216.1,0.115606936416214
10859.1,216.2,0.114942528735623
10860,216.3,0.115606936416166
10861,216.4,0.118343195266262
10861.9,216.5,0.119047619047598
10862.6,216.6,0.118343195266262
10863.5,216.7,0.119760479041885
10864.5,216.8,0.120481927710854
10865.2,216.9,0.120481927710854
10866.2,217,0.124223602484483
10866.8,217.1,0.121951219512184
10867.8,217.2,0.124223602484483
10868.4,217.3,0.124223602484483
10869.6,217.4,0.127388535031812
10870.6,217.5,0.130718954248341
10871.3,217.6,0.129870129870118
10872.3,217.7,0.133333333333333
10873.1,217.8,0.13422818791945
10874,217.9,0.136054421768667
10874.5,218,0.13422818791945
10875.6,218.1,0.140845070422492
10876.5,218.2,0.143884892086316
10877.3,218.3,0.142857142857143
10877.9,218.4,0.142857142857143
10878.7,218.5,0.145985401459885
10879.5,218.6,0.147058823529428
10880.2,218.7,0.150375939849673
10881.1,218.8,0.152671755725123
10881.8,218.9,0.155038759689905
10882.3,219,0.152671755725208
10883.2,219.1,0.156250000000053
10883.9,219.2,0.157480314960666
10884.5,219.3,0.158730158730177
10885.3,219.4,0.162601626016318
10885.9,219.5,0.162601626016222
10886.7,219.6,0.165289256198367
10887.3,219.7,0.166666666666667
10888,219.8,0.169491525423687
10888.7,219.9,0.169491525423792
10889.4,220,0.17241379310347
10889.8,220.1,0.170940170940213
10890.4,220.2,0.17241379310347
10891.3,220.3,0.175438596491206
10891.9,220.4,0.180180180180204
10892.4,220.5,0.176991150442432
10893.1,220.6,0.180180180180086
10893.5,220.7,0.176991150442432
10894.2,220.8,0.180180180180204
10894.7,220.9,0.181818181818182
10895.4,221,0.183486238532086
10896,221.1,0.185185185185135
10896.6,221.2,0.185185185185135
10897.1,221.3,0.185185185185135
10897.6,221.4,0.185185185185135
10898.2,221.5,0.18518518518526
10898.8,221.6,0.186915887850518
10899.3,221.7,0.188679245283045
10899.8,221.8,0.188679245283045
10900.5,221.9,0.19047619047619
10901,222,0.188679245283045
10901.5,222.1,0.186915887850391
10902,222.2,0.188679245283045
10902.7,222.3,0.1923076923078
10903,222.4,0.186915887850391
10903.7,222.5,0.19047619047619
10904.2,222.6,0.188679245283045
10904.8,222.7,0.192307692307665
10905.3,222.8,0.192307692307665
10905.7,222.9,0.1923076923078
10906.3,223,0.194174757281636
10906.8,223.1,0.192307692307665
10907.4,223.2,0.196078431372605
10907.9,223.3,0.196078431372605
10908.4,223.4,0.194174757281499
10909,223.5,0.196078431372465
10909.5,223.6,0.196078431372465
10909.9,223.7,0.194174757281499
10910.4,223.8,0.194174757281499
10911,223.9,0.196078431372465
10911.6,224,0.2
10912.2,224.1,0.202020202020321
10912.6,224.2,0.202020202020172
10913.1,224.3,0.202020202020172
10913.7,224.4,0.202020202020321
10914.2,224.5,0.204081632653152
10914.8,224.6,0.206185567010371
10915.2,224.7,0.208333333333365
10915.7,224.8,0.208333333333365
10916.1,224.9,0.206185567010216
10916.6,225,0.208333333333207
10917.2,225.1,0.210526315789474
10917.6,225.2,0.208333333333207
10918.1,225.3,0.210526315789474
10918.7,225.4,0.215053763440961
10919.2,225.5,0.217391304347895
10919.7,225.6,0.219780219780255
10920.2,225.7,0.219780219780255
10920.7,225.8,0.222222222222222
10921.2,225.9,0.22727272727284
10921.6,226,0.224719101123559
10922.1,226.1,0.229885057471149
10922.5,226.2,0.229885057471149
10923,226.3,0.232558139534923
10923.6,226.4,0.238095238095197
10924,226.5,0.235294117647059
10924.5,226.6,0.24390243902426
10924.8,226.7,0.240963855421813
10925.3,226.8,0.240963855421813
10925.8,226.9,0.246913580246958
10926.2,227,0.246913580246958
10926.7,227.1,0.25
10927.2,227.2,0.253164556962212
10927.6,227.3,0.253164556961979
10928,227.4,0.256410256410161
10928.4,227.5,0.256410256410161
10928.8,227.6,0.2564102564104
10929.3,227.7,0.259740259740358
10929.7,227.8,0.259740259740358
10930,227.9,0.259740259740113
10930.5,228,0.266666666666667
10930.8,228.1,0.263157894736892
10931.2,228.2,0.266666666666667
10931.6,228.3,0.259740259740113
10932,228.4,0.263157894736892
10932.5,228.5,0.263157894736892
10932.7,228.6,0.253164556962212
10933.1,228.7,0.253164556961979
10933.6,228.8,0.259740259740113
10933.9,228.9,0.256410256410161
10934.3,229,0.2564102564104
10934.7,229.1,0.263157894736892
10935.1,229.2,0.263157894736641
10935.5,229.3,0.263157894736892
10935.8,229.4,0.263157894736892
10936.2,229.5,0.263157894736892
10936.6,229.6,0.266666666666667
10937,229.7,0.266666666666667
10937.4,229.8,0.266666666666667
10937.7,229.9,0.263157894736892
10938,230,0.263157894736892
10938.4,230.1,0.266666666666667
10938.7,230.2,0.259740259740358
10939.3,230.3,0.27397260273989
10939.6,230.4,0.270270270270217
10940.1,230.5,0.273972602739617
10940.6,230.6,0.28169014084484
10941,230.7,0.281690140845128
10941.3,230.8,0.281690140845128
10941.7,230.9,0.281690140845128
10942.1,231,0.285714285714286
10942.3,231.1,0.285714285714286
10942.7,231.2,0.285714285714286
10943.1,231.3,0.285714285714286
10943.4,231.4,0.285714285714286
10943.8,231.5,0.289855072463707
10944.1,231.6,0.289855072463707
10944.5,231.7,0.294117647058698
10944.9,231.8,0.294117647058698
10945.3,231.9,0.298507462686697
10945.6,232,0.298507462686373
10945.9,232.1,0.298507462686697
10946.4,232.2,0.307692307692308
10946.6,232.3,0.303030303030036
10947,232.4,0.307692307692308
10947.4,232.5,0.312499999999929
10947.7,232.6,0.312500000000284
10948.1,232.7,0.317460317460171
10948.4,232.8,0.317460317460171
10948.8,232.9,0.327868852459095
10949.1,233,0.322580645161063
10949.3,233.1,0.322580645161442
10949.7,233.2,0.327868852459095
10950.1,233.3,0.327868852458704
10950.4,233.4,0.327868852459095
10950.7,233.5,0.327868852459095
10951,233.6,0.327868852459095
10951.3,233.7,0.327868852459095
10951.7,233.8,0.333333333333333
10952,233.9,0.333333333333333
10952.3,234,0.338983050847374
10952.6,234.1,0.338983050847374
10952.9,234.2,0.338983050847374
10953.2,234.3,0.338983050847792
10953.5,234.4,0.344827586206724
10953.8,234.5,0.338983050847374
10954.1,234.6,0.344827586206724
10954.4,234.7,0.344827586206724
10954.7,234.8,0.350877192982635
10954.9,234.9,0.344827586206724
10955.3,235,0.344827586207156
10955.5,235.1,0.344827586206724
10955.8,235.2,0.344827586207156
10956.2,235.3,0.35714285714295
10956.5,235.4,0.35714285714295
10956.8,235.5,0.35714285714295
10957.1,235.6,0.357142857142486
10957.4,235.7,0.35714285714295
10957.7,235.8,0.35714285714295
10958,235.9,0.363636363636364
10958.2,236,0.35714285714295
10958.5,236.1,0.350877192982187
10958.8,236.2,0.35714285714295
10959.1,236.3,0.363636363636364
10959.3,236.4,0.35714285714295
10959.7,236.5,0.37037037037077
10959.9,236.6,0.363636363636364
10960.2,236.7,0.35714285714295
10960.4,236.8,0.35714285714295
10960.7,236.9,0.35714285714295
10961.1,237,0.363636363636364
10961.3,237.1,0.35714285714295
10961.6,237.2,0.363636363636364
10961.8,237.3,0.35714285714295
10962.1,237.4,0.363636363636364
10962.4,237.5,0.363636363636364
10962.7,237.6,0.363636363636364
10963,237.7,0.363636363636364
10963.3,237.8,0.370370370370271
10963.5,237.9,0.370370370370271
10963.8,238,0.370370370370271
10964.2,238.1,0.37037037037077
10964.4,238.2,0.363636363636364
10964.6,238.3,0.363636363636364
10964.9,238.4,0.370370370370271
10965.1,238.5,0.370370370370271
10965.4,238.6,0.377358490565831
10965.8,238.7,0.3846153846156
10966,238.8,0.384615384615062
10966.3,238.9,0.39215686274521
10966.6,239,0.4
10966.9,239.1,0.408163265306001
10967.1,239.2,0.4
10967.4,239.3,0.408163265306001
10967.6,239.4,0.408163265306001
10967.9,239.5,0.416666666666414
10968.2,239.6,0.425531914893881
10968.5,239.7,0.444444444444444
10968.7,239.8,0.444444444444444
10968.9,239.9,0.444444444444444
10969.2,240,0.46511627907024
10969.6,240.1,0.487804878048088
10969.9,240.2,0.5
10970.1,240.3,0.5
10970.3,240.4,0.512820512820321
10970.5,240.5,0.512820512820321
10970.7,240.6,0.526315789474289
10971,240.7,0.540540540539903
10971.2,240.8,0.55555555555578
10971.4,240.9,0.571428571428571
10971.6,241,0.588235294117395
10971.8,241.1,0.588235294117395
10972.1,241.2,0.624999999999147
10972.3,241.3,0.625000000000568
10972.5,241.4,0.645161290322883
10972.7,241.5,0.666666666666667
10972.9,241.6,0.689655172413447
10973,241.7,0.689655172413447
10973.2,241.8,0.714285714286828
10973.4,241.9,0.740740740741539
10973.5,242,0.727272727420411
10973.7,242.1,0.7692307692312
10973.9,242.2,0.7692307692312
10974.1,242.3,0.8
10974.2,242.4,0.8
10974.4,242.5,0.833333333332828
10974.5,242.6,0.851063829786444
10974.7,242.7,0.909090909092112
10974.8,242.8,0.909090909092112
10974.9,242.9,0.909090909092112
10975,243,0.909090909089105
10975.2,243.1,0.952380952381612
10975.3,243.2,0.952380952381612
10975.5,243.3,1
10975.6,243.4,1
10975.7,243.5,1.02564102564256
10975.8,243.6,1.05263157894656
10975.9,243.7,1.05263157894656
10976,243.8,1.05263157894656
10976.1,243.9,1.05263157894656
10976.2499999994,244,1.0810810807556
10976.3,244.1,1.05263157894656
10976.5,244.2,1.11111111110931
10976.6,244.3,1.11111111110931
10976.7,244.4,1.11111111111381
10976.8,244.5,1.11111111111381
10976.85,244.6,1.11111111111156
10976.9,244.7,1.11111111110931
10977,244.8,1.11111111110931
10977.1,244.9,1.11111111110931
10977.2,245,1.11111111111381
10977.3,245.1,1.11111111111381
10977.4,245.2,1.14285714285714
10977.5,245.3,1.17647058823227
10977.6,245.4,1.17647058823227
10977.65,245.5,1.14285714285714
10977.7,245.6,1.11111111111381
10977.8,245.7,1.11111111111381
10977.9,245.8,1.14285714285714
10978,245.9,1.17647058823227
10978.1,246,1.17647058823227
10978.2,246.1,1.17647058823731
10978.3,246.2,1.17647058823731
10978.4,246.3,1.21212121212282
10978.5,246.4,1.25000000000114
10978.6,246.5,1.24999999999545
10978.65,246.6,1.21212121212014
10978.7,246.7,1.12982474314959
10978.8,246.8,1.17647058823731
10978.9,246.9,1.17647058823731
10979,247,1.17647058823227
10979.1,247.1,1.17647058823227
10979.15,247.2,1.14285714285714
10979.2,247.3,1.14285714285952
10979.3,247.4,1.17647058823731
10979.4,247.5,1.17647058823731
10979.5,247.6,1.17647058823227
10979.6,247.7,1.17647058823227
10979.65,247.8,1.17647058823479
10979.7,247.9,1.17647058823731
10979.8,248,1.17647058823731
10979.9,248.1,1.21212121212282
10980,248.2,1.25000000000114
10980.05,248.3,1.21212121211747
10980.1,248.4,1.21212121211747
10980.2,248.5,1.25000000000114
10980.3,248.6,1.25000000000114
10980.4701860507,248.7,1.3073485183296
10980.5,248.8,1.29032258064577
10980.6,248.9,1.33333333333333
10980.7,249,1.33333333333333
10980.8,249.1,1.37475214804875
10980.9,249.2,1.42857142856994
10980.95,249.3,1.43349414196855
10981,249.4,1.42857142856994
10981.1,249.5,1.42857142856994
10981.2,249.6,1.47365196078996
10981.3,249.7,1.5384615384667
10981.35,249.8,1.55649904569284
10981.4,249.9,1.58094635226893
10981.5,250,1.6666666666606
10981.55,250.1,1.66995768687553
10981.6,250.2,1.6666666666606
10981.7,250.3,1.7333333333367
10981.75,250.4,1.73913043478591
10981.8,250.5,1.77037788427223
10981.9,250.6,1.89947209087181
10982,250.7,2.0519473499276
10982.05,250.8,2.10526315789312
10982.1,250.9,2.14228383191257
10982.2,251,2.29829486847423
10982.2548076923,251.1,2.36632536975495
10982.3,251.2,2.43518726726387
10982.3451923077,251.3,2.5176381991981
10982.4,251.4,2.64639028021012
10982.5,251.5,2.98227820893164
10982.5571725572,251.6,3.1851176585482
10982.6,251.7,3.333333333301
10982.6349349349,251.8,3.44595211165035
10982.6650650651,251.9,3.5375635591502
10982.7,252,3.66819508230103
10982.7476351351,252.1,3.90607775455941
10982.8,252.2,4.22257274479353
10982.8538461538,252.3,4.61605622886423
10982.9,252.4,4.99999999998181
10982.9297023182,252.5,5.22719079246423
10982.9529241307,252.6,5.38711187193628
10982.9746838778,252.7,5.54059678626732
10983,252.8,5.76688155946823
10983.0335831089,252.9,6.17057725146522
10983.0702103579,253,6.70707409642271
10983.1,253.1,7.1690685308571
10983.1212920735,253.2,7.45726538368361
10983.1395876265,253.3,7.68012661401152
10983.1557464275,253.4,7.84834612212906
10983.1706282445,253.5,7.98191924620241
10983.185092846,253.6,8.10714158912253
10983.2,253.7,8.25432780775418
10983.2153260533,253.8,8.42708523821033
10983.2304259318,253.9,8.60672149400681
10983.2452272726,254,8.79329794787182
10983.2596577127,254.1,8.98684686307221
10983.2736448892,254.2,9.18736512250449
10983.2871164393,254.3,9.39480715910297
10983.3,254.4,9.6024121257924
10983.3123170112,254.5,9.80407780490664
10983.3241805752,254.6,10.0032014871485
10983.3356558231,254.7,10.2013814259604
10983.3468078856,254.8,10.4005474946721
10983.3577018937,254.9,10.6029801177305
10983.3684029783,255,10.8113385564398
10983.3789762703,255.1,11.0287028901427
10983.3894869005,255.2,11.258635116477
10983.4,255.3,11.5052664090886
10983.4105771866,255.4,11.7731765332872
10983.421194548,255.5,12.0615349233002
10983.4317889198,255.6,12.3662168258098
10983.4422971375,255.7,12.6820779830339
10983.4526560368,255.8,13.0060813614275
